Repository: unfodev/charosc

# Charosc

**Unfinished work in progress**

TODO: Write a gem description

## Usage

TODO: Write usage instructions here

File: share/the-mechanical-properties-of-wood.txt (part 6 of 9)
|               | R = ----------- +----------------------------|
|               |     compressive | Pull apart | Crush endwise |
|               |      strength   |            |               |
|---------------+-----------------+------------+---------------|
The coefficient of expansion of iron is .0000285, or nearly six
times the coefficient of linear expansion of oak and seven times
that of spruce[50].

[Footnote 50: See Schlich's Manual of Forestry, Vol. V. (rev.
ed.), p. 75.]

Under ordinary conditions wood contains more or less moisture,
so that the application of heat has a drying effect which is
accompanied by shrinkage. This shrinkage completely obscures the
expansion due to the heating.

Experiments made at the Yale Forest School revealed the effect
of temperature on the crushing strength of wet wood. In the case
of wet chestnut wood the strength decreases 0.42 per cent for
each degree the water is heated above 60° F.; in the case of
spruce the decrease is 0.32 per cent.

The effects of high temperature on wet wood are very marked.
Boiling produces a condition of great pliability, especially in
the case of hardwoods. If wood in this condition is bent and
allowed to dry, it rigidly retains the shape of the bend, though
its strength may be somewhat reduced. Except in the case of very
dry wood the effect of cold is to increase the strength and
stiffness of wood. The freezing of any free water in the pores
of the wood will augment these conditions.

The effect of steaming upon the strength of cross-ties was
investigated by the U.S. Forest Service in 1904. The conclusions
were summarized as follows:

"(1) The steam at pressure up to 40 pounds applied for 4 hours,
or at a pressure of 20 pounds up to 20 hours, increases the
weight of ties. At 40 pounds' pressure applied for 4 hours and
at 20 pounds for 5 hours the wood began to be scorched.

"(2) The steamed and saturated wood, when tested immediately
after treatment, exhibited weaknesses in proportion to the
pressure and duration of steaming. (See Table XVI.) If allowed
to air-dry subsequently the specimens regained the greater part
of their strength, provided the pressure and duration had not
exceeded those cited under (1). Subsequent immersion in water of
the steamed wood and dried specimens showed that they were
weaker than natural wood similarly dried and resoaked."[51]

[Footnote 51: Cir. 39. Experiments on the strength of treated
timber, p. 18.]

|------------------------------------------------------------------------------------------|
|                                        TABLE XVI                                         |
|------------------------------------------------------------------------------------------|
|                EFFECT OF STEAMING ON THE STRENGTH OF GREEN LOBLOLLY PINE                 |
|                                (Forest Service, Cir. 39)                                 |
|------------------------------------------------------------------------------------------|
|           |       Cylinder conditions       |                  Strength                  |
|           |---------------------------------+--------------------------------------------|
|           |            Steaming             |       Static        |  Impact  |           |
|           |---------------------------------+---------------------+----------|  Average  |
| Treatment |        |          |             | Bending  | Compres- |  Height  |  of the   |
|           |        |          |             | modulus  |  sion    | of drop  |   three   |
|           | Period | Pressure | Temperature |   of     | parallel | causing  | strengths |
|           |        |          |             | rupture  | to grain | complete |           |
|           |        |          |             |          |          | failure  |           |
|-----------+--------+----------+-------------+----------+----------+----------+-----------|
|           |        | Lbs. per |             | Per cent | Per cent | Per cent | Per cent  |
|           |  Hrs.  | sq. inch |     °F.     |          |          |          |           |
|           |        |          |             |           Untreated wood = 100%            |
|           |        |          |             |          |          |          |           |
| Steam,    |    4   |          |     230[a]  |   91.3   |   79.1   |   96.4   |    88.9   |
| at        |    4   |     10   |     238     |   78.2   |   93.7   |   93.3   |    88.4   |
| various   |    4   |     20   |     253     |   83.3   |   84.2   |   91.4   |    80.8   |
| pressures |    4   |     30   |     269     |   80.4   |   78.4   |   89.8   |    82.9   |
|           |    4   |     40   |     283     |   78.1   |   74.4   |   74.0   |    75.5   |
|           |    4   |     50   |     292     |   75.8   |   71.5   |   63.9   |    70.4   |
|           |    4   |    100   |     337     |   41.4   |   65.0   |   55.2   |    53.9   |
|-----------+--------+----------+-------------+----------+----------+----------+-----------|
| Steam,    |    1   |     20   |     257     |  100.6   |   98.6   |   86.7   |    95.3   |
| for       |    2   |     20   |     267     |   88.4   |   93.0   |  107.0   |    96.1   |
| various   |    3   |     20   |     260     |   90.0   |   93.6   |   84.1   |    89.2   |
| periods   |    4   |     20   |     253     |   83.3   |   84.2   |   91.4   |    86.3   |
|           |    5   |     20   |     253     |   85.0   |   78.1   |   84.2   |    82.4   |
|           |    6   |     20   |     242     |   95.2   |   89.8   |   76.0   |    87.0   |
|           |   10   |     20   |     255     |   73.7   |   82.0   |   76.0   |    77.2   |
|           |   20   |     20   |     258     |   67.5   |   65.0   |   99.0   |    77.2   |
|------------------------------------------------------------------------------------------|
| [Footnote a: It will be noted that the temperature was 230°. This is the maximum         |
| temperature by the maximum-temperature recording thermometer, and is due to the handling |
| of the exhaust valve. The average temperature was that of exhaust steam.]                |
|------------------------------------------------------------------------------------------|

"(3) A high degree of steaming is injurious to wood in strength
and spike-holding power. The degree of steaming at which
pronounced harm results will depend upon the quality of the wood
and its degree of seasoning, and upon the pressure (temperature)
of steam and the duration of its application. For loblolly pine
the limit of safety is certainly 30 pounds for 4 hours, or 20
pounds for 6 hours."[52]

[Footnote 52: _Ibid._, p. 21. See also Cir. 108, p. 19, table
5.]

Experiments made at the Yale Forest School showed that steaming
above 30 pounds' gauge pressure reduces the strength of wood
permanently while wet from 25 to 75 per cent.



PRESERVATIVES


The exact effects of chemical impregnation upon the mechanical
properties of wood have not been fully determined, though they
have been the subject of considerable investigation.[53] More
depends upon the method of treatment than upon the preservatives
used. Thus preliminary steaming at too high pressure or for too
long a period will materially weaken the wood, (See TEMPERATURE,
above.)

[Footnote 53: Hatt, W. K.: Experiments on the strength of
treated timber. Cir. 39, U.S. Forest Service, 1906, p. 31.]

The presence of zinc chloride does not weaken wood under static
loading, although the indications are that the wood becomes
brittle under impact. If the solution is too strong it will
decompose the wood.

Soaking in creosote oil causes wood to swell, and accordingly
decreases the strength to some extent, but not nearly so much so
as soaking in water.[54]

[Footnote 54: Teesdale, Clyde II.: The absorption of creosote by
the cell walls of wood. Cir. 200, U. S. Forest Service, 1912, p.
7.]

Soaking in kerosene seems to have no significant weakening
effect.[55]

[Footnote 55: Tiemann, H.D.: Effect of moisture upon the
strength and stiffness of wood. Bul. 70, U. S. Forest Service,
1907, pp. 122-123, tables 43-44.]




PART III TIMBER TESTING[56]



[Footnote 56: The methods of timber testing described here are
for the most part those employed by the U. S. Forest Service.
See Cir. 38 (rev. ed.), 1909.]



WORKING PLAN


Preliminary to making a series of timber tests it is very
important that a working plan be prepared as a guide to the
investigation. This should embrace: (1) the purpose of the
tests; (2) kind, size, condition, and amount of material needed;
(3) full description of the system of marking the pieces; (4)
details of any special apparatus and methods employed; (5)
proposed method of analyzing the data obtained and the nature of
the final report. Great care should be taken in the preparation
of this plan in order that all problems arising may be
anticipated so far as possible and delays and unnecessary work
avoided. A comprehensive study of previous investigations along
the same or related lines should prove very helpful in outlining
the work and preparing the report. (For sample working plan see
Appendix.)



FORMS OF MATERIAL TESTED


In general, four forms of material are tested, namely: (1) large
timbers, such as bridge stringers, car sills, large beams, and
other pieces five feet or more in length, of actual sizes and
grades in common use; (2) built-up structural forms and
fastenings, such as built-up beams, trusses, and various kind of
joints; (3) small clear pieces, such as are used in compression,
shear, cleavage, and small cross-breaking tests; (4)
manufactured articles, such as axles, spokes, shafts,
wagon-tongues, cross-arms, insulator pins, barrels, and packing
boxes.

As the moisture content is of fundamental importance (see WATER
CONTENT, above.), all standard tests are usually made in the
green condition. Another series is also usually run in an
air-dry condition of about 12 per cent moisture. In all cases
the moisture is very carefully determined and stated with the
results in the tables.



SIZE OF TEST SPECIMENS


The size of the test specimen must be governed largely by the
purpose for which the test is made. If the effect of a single
factor, such as moisture, is the object of experiment, it is
necessary to use small pieces of wood in order to eliminate so
far as possible all disturbing factors. If the specimens are too
large, it is impossible to secure enough perfect pieces from one
tree to form a series for various tests. Moreover, the drying
process with large timbers is very difficult and irregular, and
requires a long period of time, besides causing checks and
internal stresses which may obscure the results obtained.

On the other hand, the smaller the dimensions of the test
specimen the greater becomes the relative effect of the inherent
factors affecting the mechanical properties. For example, the
effect of a knot of given size is more serious in a small stick
than in a large one. Moreover, the smaller the specimen the
fewer growth rings it contains, hence there is greater
opportunity for variation due to irregularities of grain.

Tests on large timbers are considered necessary to furnish
designers data on the probable strength of the different sizes
and grades of timber on the market; their coefficients of
elasticity under bending (since the stiffness rather than the
strength often determines the size of a beam); and the manner of
failure, whether in bending fibre stress or horizontal shear. It
is believed that this information can only be obtained by direct
tests on the different grades of car sills, stringers, and other
material in common use.

When small pieces are selected for test they very often are
clear and straight-grained, and thus of so much better grade
than the large sticks that tests upon them may not yield unit
values applicable to the larger sizes. Extensive experiments
show, however, (1) that the modulus of elasticity is
approximately the same for large timbers as for small clear
specimens cut from them, and (2) that the fibre stress at
elastic limit for large beams is, except in the weakest timbers,
practically equal to the crushing strength of small clear pieces
of the same material.[57]

[Footnote 57: Bul. 108, U. S. Forest Service: Tests of
structural timbers, pp. 53-54.]



MOISTURE  DETERMINATION


In order for tests to be comparable, it is necessary to know the
moisture content of the specimens at the zone of failure. This
is determined from disks an inch thick cut from the timber
immediately after testing.

In cases, as in large beams, where it is desirable to know not
only the average moisture content but also its distribution
through the timber, the disks are cut up so as to obtain an
outside, a middle, and an inner portion, of approximately equal
areas. Thus in a section 10" x 12" the outer strip would be one
inch wide, and the second one a little more than an inch and a
quarter. Moisture determinations are made for each of the three
portions separately.

The procedure is as follows:

(1) Immediately after sawing, loose splinters are removed and
each section is weighed.

(2) The material is put into a drying oven at 100° C. (212° F.)
and dried until the variation in weight for a period of
twenty-four hours is less than 0.5 per cent.

(3) The disk is again carefully weighed.

(4) The loss in weight expressed in per cent of the dry weight
indicates the moisture content of the specimen from which the
specimen was cut.



MACHINE FOR STATIC TESTS


The standard screw machines used for metal tests are also used
for wood, but in the case of wood tests the readings must be
taken "on the fly," and the machine operated at a uniform speed
without interruption from beginning to end of the test. This is
on account of the time factor in the strength of wood. (See
SPEED OF TESTING MACHINE, below.)

The standard machines for static tests can be used for
transverse bending, compression, tension, shear, and cleavage. A
common form consists of three main parts, namely: (1) the
straining mechanism, (2) the weighing apparatus, and (3) the
machinery for communicating motion to the screws.

The straining mechanism consists of two parts, one of which is a
movable crosshead operated by four (sometimes two or three)
upright steel straining screws which pass through openings in
the platform and bear upward on the bed of the machine upon
which the weighing platform rests as a fulcrum. At the lower
ends of these screws are geared nuts all rotated simultaneously
by a system of gears which cause the movable crosshead to rise
and fall as desired.

The stationary part of the straining mechanism, which is used
only for tension and cleavage tests, consists of a steel cage
above the movable crosshead and rests directly upon the weighing
platform. The top of the cage contains a square hole into which
one end of the test specimen may be clamped, the crosshead
containing a similar clamp for the other end, in making tension
tests.

For testing long beams a special form of machine with an
extended platform is used. (See Fig. 29.)

The weighing platform rests upon knife edges carried by primary
levers of the weighing apparatus, the fulcrum being on the bed
of the machine, and any pressure upon it is directly transmitted
through a series of levers to the weighing beam. This beam is
adjusted by means of a poise running on a screw. In operation
the beam is kept floating by means of another poise moved back
and forth by a screw which is operated by a hand wheel or
automatically. The larger units of stress are read from the
graduations along the side of the beam, while the intermediate
smaller weights are observed on the dial on the rear end of the
beam.

The machine is driven by power from a shaft or a motor and is so
geared that various speeds are obtainable. One man can operate
it.

In making tests the operation of the straining screws is always
downward so as to bring pressure to bear upon the weighing
platform. For tests in tension and cleavage the specimen is
placed between the top of the stationary cage and the movable
head and subjected to a pull. For tests in transverse bending,
compression, and cleavage the specimen is placed between the
movable head and the platform, and a direct compression force
applied.

Testing machines are usually calibrated to a portion of their
capacity before leaving the factory. The delicacy of the
weighing levers is verified by determining the number of pounds
necessary to move the beam between the stops while a load of
1,000 pounds rests on the platform. The usual requirement is
that ten pounds should accomplish this movement.

The size of machine suitable for compression tests on 2" X 2"
sticks or for 2" X 2" beams with 26 to 36-inch span has a
capacity of 30,000 pounds.



SPEED OF TESTING MACHINE


In instructions for making static tests the rate of application
of the stress, _i.e._, the speed of the machine, is given
because the strength of wood varies with the speed at which the
fibres are strained. The speed of the crosshead of the testing
machine is practically never constant, due to mechanical defects
of the apparatus and variations in the speed of the motor, but
so long as it does not exceed 25 per cent the results will not
be appreciably affected. In fact, a change in speed of 50 per
cent will not cause the strength of the wood to vary more than 2
per cent.[58]

[Footnote 58: See Tiemann, Harry Donald: The effect of the speed
of testing upon the strength and the standardization of tests
for speed. Proc. Am. Soc. for Testing Materials, Vol. VIII,
Philadelphia, 1908.]

Following are the formulæ used in determining the speed of the
movable head of the machine in inches per minute (n):

(1) For endwise compression          n = Z l

                                          Z l^{2}
(2) For beams (centre loading)       n = ---------
                                            6h

                                          Z l^{2}
(3) For beams (third-pointloading)   n = ---------
                                           5.4h

  Z = rate of fibre strain per inch of fibre length.
  l = span of beam or length of compression specimen.
  h = height of beam.

The values commonly used for Z are as follows:

  Bending large beams                      Z = 0.0007
  Bending small beams                      Z = 0.0015
  Endwise compression-large specimens      Z = 0.0015
  Endwise compression-small       "        Z = 0.003
  Right-angled compression-large  "        Z = 0.007
  Right-angled compression-small  "        Z = 0.015
  Shearing parallel to the grain           Z = 0.015

Example: At what speed should the crosshead move to give the
required rate of fibre strain in testing a small beam 2" X 2" X
30". (Span = 28".) Substituting these values in equation (2)
above:
          (0.0015 X 28^2)
     n = ----------------- = 0.1 inch per minute.
              (6 X 2)

In order that tests may be intelligently compared, it is
important that account be taken of the speed at which the stress
was applied. In determining the basis for a ratio between time
and strength the rate of strain, which is controllable, and not
the ratio of stress, which is circumstantial, should be used. In
other words, the rate at which the movable head of the testing
machine descends and not the rate of increase in the load is to
be regulated. This ratio, to which the name _speed-strength
modulus_ has been given, may be expressed as a coefficient
which, if multiplied into any proportional change in speed, will
give the proportional change in strength. This ratio is derived
from empirical curves. (See Table XVII.)

|-------------------------------------------------------------------------------------------------------------------------------------------------------------------------------------------------|
| TABLE XVII                                                                                TABLE XVII                                                                                            |
|-------------------------------------------------------------------------------------------------------------------------------------------------------------------------------------------------|
|                            SPEED-STRENGTH MODULI AND RELATIVE INCREASE IN STRENGTH AT RATES OF FIBRE STRAIN INCREASING IN GEOMETRICAL RATIO. (Tiemann, _loc. cit._)                              |
|                                                                            (Values in parentheses are approximate)                                                                              |
|-------------------------------------------------------------------------------------------------------------------------------------------------------------------------------------------------|
| Rate of fibre strain.   |                       |                       |                       |                       |                       |                       |                       |
|   Ten-thousandths inch  |          2/3          |            2          |            6          |           18          |           54          |          162          |          486          |
|   per minute per inch   |                       |                       |                       |                       |                       |                       |                       |
|-------------------------+-----------------------+-----------------------+-----------------------+-----------------------+-----------------------+-----------------------+-----------------------|
| C | Speed of crosshead. |                       |                       |                       |                       |                       |                       |                       |
| O |   Inches per minute |       0.000383        |         0.00115       |         0.00345       |         0.0103        |         0.0310        |         0.0931        |         .279          |
| M |                     |                       |                       |                       |                       |                       |                       |                       |
| P |---------------------+-----------------------+-----------------------+-----------------------+-----------------------+-----------------------+-----------------------+-----------------------|
| R | Specimens           |  Wet  |  Dry  |  All  |  Wet  |  Dry  |  All  |  Wet  |  Dry  |  All  |  Wet  |  Dry  |  All  |  Wet  |  Dry  |  All  |  Wet  |  Dry  |  All  |  Wet  |  Dry  |  All  |
| E |---------------------+-------+-------+-------+-------+-------+-------+-------+-------+-------+-------+-------+-------+-------+-------+-------+-------+-------+-------+-------+-------+-------|
| S | Relative            |                       |       |       |       |       |       |       |       |       |       |       |       |       |       |       |       |       |       |       |
| S |   crushing          |                       | 100.0 | 100.0 | 100.0 | 103.4 | 100.8 | 101.5 | 107.5 | 102.7 | 103.8 | 113.9 | 105.5 | 107.9 | 121.3 | 108.3 | 116.4 | 128.8 | 110.0 |118.9  |
| I |   strength          |                       |       |       |       |       |       |       |       |       |       |       |       |       |       |       |       |       |       |       |
| O |                     |                       |       |       |       |       |       |       |       |       |       |       |       |       |       |       |       |       |       |       |
| N | Speed-strength      |                       | 0.017 |(0.006)|(0.009)| 0.033 | 0.012 | 0.016 | 0.047 | 0.021 | 0.029 | 0.053 | 0.027 | 0.039 | 0.060 | 0.023 | 0.049 |(0.052)|(0.015)|(0.040)|
|   |   modulus, _T_      |                       |       |       |       |       |       |       |       |       |       |       |       |       |       |       |       |       |       |       |
|---+---------------------+-----------------------+-----------------------+-----------------------+-----------------------+-----------------------+-----------------------+-----------------------|
|   | Speed of crosshead. |                       |                       |                       |                       |                       |                       |                       |
|   |   Inches per minute |        0.0072         |         0.0216        |         0.0648        |         0.194         |         0.583         |         1.75          |         5.25          |
| B |                     |                       |                       |                       |                       |                       |                       |                       |
| E |---------------------+-----------------------+-----------------------+-----------------------+-----------------------+-----------------------+-----------------------+-----------------------|
| N | Specimens           |  Wet  |  Dry  |  All  |  Wet  |  Dry  |  All  |  Wet  |  Dry  |  All  |  Wet  |  Dry  |  All  |  Wet  |  Dry  |  All  |  Wet  |  Dry  |  All  |  Wet  |  Dry  |  All  |
| D |---------------------+-------+-------+-------+-------+-------+-------+-------+-------+-------+-------+-------+-------+-------+-------+-------+-------+-------+-------+-------+-------+-------|
| I | Relative            |       |       |       |       |       |       |       |       |       |       |       |       |       |       |       |       |       |       |       |       |       |
| N |   crushing          |  97.4 |  99.0 |  98.2 | 100.0 | 100.0 | 100.0 | 105.1 | 102.1 | 103.7 | 111.3 | 105.8 | 108.1 | 117.9 | 108.6 | 112.7 | 123.7 | 109.6 | 116.3 | 126.3 | 110.3 | 118.9 |
| G |   strength          |       |       |       |       |       |       |       |       |       |       |       |       |       |       |       |       |       |       |       |       |       |
|   |                     |       |       |       |       |       |       |       |       |       |       |       |       |       |       |       |       |       |       |       |       |       |
|   | Speed-strength      |(0.014)|(0.005)| 0.012 | 0.033 | 0.014 | 0.026 | 0.049 | 0.026 | 0.037 | 0.053 | 0.033 | 0.038 | 0.049 | 0.014 | 0.035 | 0.038 | 0.006 | 0.025 |(0.023)|(0.004)|(0.014)|
|   |   modulus, _T_      |       |       |       |       |       |       |       |       |       |       |       |       |       |       |       |       |       |       |       |       |       |
|-------------------------------------------------------------------------------------------------------------------------------------------------------------------------------------------------|
| NOTE.--The usual speeds of testing at the U.S. Forest Service laboratory are at rates of fibre strain                                                                                           |
| of 15 and 10 ten-thousandths in. per min. per in. for compression and bending respectively.                                                                                                     |
|-------------------------------------------------------------------------------------------------------------------------------------------------------------------------------------------------|



BENDING LARGE BEAMS


_Apparatus_: A static bending machine (described above), with a
special crosshead for third-point loading and a long platform
bearing knife-edge supports, is required. (See Fig. 29.)

[Illustration: FIG. 29.--Static bending test on large beam. Note
arrangement of wire and scale for measuring deflection; also
method of applying load at "third-points."]

_Preparing the material_: Standard sizes and grades of beams and
timbers in common use are employed. The ends are roughly squared
and the specimen weighed and measured, taking the
cross-sectional dimensions midway of the length. Weights should
be to the nearest pound, lengths to the nearest 0.1 inch, and
cross-sectional dimensions to the nearest 0.01 inch.

_Marking and sketching_: The butt end of the beam is marked _A_
and the top end _B_. While facing _A_, the top side is marked
_a_, the right hand _b_, the bottom _c_, the left hand _d_.
Sketches are made of each side and end, showing (1) size,
location, and condition of knots, checks, splits, and other
defects; (2) irregularities of grain; (3) distribution of
heartwood and sapwood; and on the ends: (4) the location of the
pith and the arrangement of the growth rings, (5) number of
rings per inch, and (6) the proportion of late wood.

The number of rings per inch and the proportion of late wood
should always be determined along a radius or a line normal to
the rings. The average number of rings per inch is the total
number of rings divided by the length of the line crossing them.
The proportion of late wood is equal to the sum of the widths of
the late wood crossed by the line, divided by the length of the
line. Rings per inch should be to the nearest 0.1; late wood to
the nearest 0.1 per cent.

Since in large beams a great variation in rate of growth and
relative amount of late wood is likely in different parts of the
section, it is advisable to consider the cross section in three
volumes, namely, the upper and lower quarters and the middle
half. The determination should be made upon each volume
separately, and the average for the entire cross section
obtained from these results.

At the conclusion of the test the failure, as it appears on each
surface, is traced on the sketches, with the failures numbered
in the order of their occurrence. If the beam is subsequently
cut up and used for other tests an additional sketch may be
desirable to show the location of each piece.

_Adjusting specimen in machine_: The beam is placed in the
machine with the side marked _a_ on top, and with the ends
projecting equally beyond the supports. In order to prevent
crushing of the fibre at the points where the stress is applied
it is necessary to use bearing blocks of maple or other hard
wood with a convex surface in contact with the beam. Roller
bearings should be placed between the bearing blocks and the
knife edges of the crosshead to allow for the shortening due to
flexure. (See Fig. 29.) Third-point loading is used, that is,
the load is applied at two points one-third the span of the beam
apart. (See Fig. 30.) This affords a uniform bending moment
throughout the central third of the beam.

[Illustration: FIG. 30.--Two methods of loading a beam, namely,
third-point loading (upper), and centre loading (lower).]

_Measuring the deflection_: The method of measuring the
deflection should be such that any compression at the points of
support or at the application of the load will not affect the
reading. This may be accomplished by driving a small nail near
each end of the beam, the exact location being on the neutral
plane and vertically above each knife-edge support. Between
these nails a fine wire is stretched free of the beam and kept
taut by means of a rubber band or coiled spring on one end.
Behind the wire at a point on the beam midway between the
supports a steel scale graduated to hundredths of an inch is
fastened vertically by means of thumb-tacks or small screws
passing through holes in it. Attachment should be made on the
neutral plane.

The first reading is made when the scale beam is balanced at
zero load, and afterward at regular increments of the load which
is applied continuously and at a uniform speed. (See SPEED OF
TESTING MACHINE, above.) If desired, however, the load may be
read at regular increments of deflection. The deflection
readings should be to the nearest 0.01 inch. To avoid error due
to parallax, the readings may be taken by means of a reading
telescope about ten feet distant and approximately on a level
with the wire. A mirror fastened to the scale will increase the
accuracy of the readings if the telescope is not used. As in all
tests on timber, the strain must be continuous to rupture, not
intermittent, and readings must be taken "on the fly." The
weighing beam is kept balanced after the yield point is reached
and the maximum load, and at least one point beyond it, noted.

_Log of the test_: The proper log sheet for this test consists
of a piece of cross-section paper with space at the margin for
notes. (See Fig. 32.) The load in some convenient unit (1,000 to
10,000 pounds, depending upon the dimensions of the specimen) is
entered on the ordinates, the deflection in tenths of an inch on
the abscissæ. The increments of load should be chosen so as to
furnish about ten points on the stress-strain diagram below the
elastic limit.

As the readings of the wire on the scale are made they are
entered directly in their proper place on the cross-section
paper. In many cases a test should be continued until complete
failure results. The points where the various failures occur are
indicated on the stress-strain diagram. A brief description of
the failure is made on the margin of the log sheet, and the form
traced on the sketches.

_Disposal of the specimen_: Two one-inch sections are cut from
the region of failure to be used in determining the moisture
content. (See MOISTURE DETERMINATION, above.) A two-inch section
may be cut for subsequent reference and identification, and
possible microscopic study. The remainder of the beam may be cut
into small beams and compression pieces.

_Calculating the results_: The formulæ used in calculating the
results of tests on large rectangular simple beams loaded at
third points of the span are as follows:

              0.75 P
     (1) J = --------
               b h

              l (P_{1} + 0.75 W)
     (2) r = --------------------
                   b h^{2}

              l (P + 0.75 W)
     (3) R = ----------------
                 b h^{2}

               P_{1} l^{3}
     (4) E = ---------------
              4.7 D b h^{3}

              0.87 P_{1} D
     (5) S = --------------
                  2 V

  b, h, l = breadth, height, and span of specimen, inches.
  D = total deflection at elastic limit, inches.
  P = maximum load, pounds.
  P_{1} = load at elastic limit, pounds.
  E = modulus of elasticity, pounds per square inch.
  r = fibre stress at elastic limit, pounds per sq. inch.
  R = modulus of rupture, pounds per square inch.
  S = elastic resilience or work to elastic limit, inch-pounds
        per cu. in.
  J = greatest calculated longitudinal shear, pounds per square
        inch.
  V = volume of beam, cubic inches.
  W = weight of the beam.

In large beams the weight should be taken into account in
calculating the fibre stress. In (2) and (3) three-fourths of
the weight of the beam is added to the load for this reason.



BENDING SMALL BEAMS


_Apparatus_: An ordinary static bending machine, a steel I-beam
bearing two adjustable knife-edge supports to rest on the
platform, and a special deflectometer, are required. (See Fig.
31.)

[Illustration: FIG. 31.--Static bending test on small beam. Note
the use of the deflectometer with indicator and dial for
measuring the deflection; also roller bearings between beam and
supports.]

_Preparing the material_: The specimens may be of any convenient
size, though beams 2" X 2" X 30" tested over a 28-inch span, are
considered best. The beams are surfaced on all four sides, care
being taken that they are not damaged by the rollers of the
surfacing machine. Material for these tests is sometimes cut
from large beams after failure. The specimens are carefully
weighed in grams, and all dimensions measured to the nearest
0.01 inch. If to be tested in a green or fresh condition the
specimens should be kept in a damp box or covered with moist
sawdust until needed. No defects should be allowed in these
specimens.

_Marking and sketching_: Sketches are made of each end of the
specimen to show the character of the growth, and after testing,
the manner of failure is shown for all four sides. In obtaining
data regarding the rate of growth and the proportion of late
wood the same procedure is followed as with large beams.

_Adjusting specimen in machine_: The beam should be correctly
centred in the machine and each end should have a plate with
roller bearings between it and the support. Centre loading is
used. Between the movable head of the machine and the specimen
is placed a bearing block of maple or other hard wood, the lower
surface of which is curved in a direction along the beam, the
curvature of which should be slightly less than that of the beam
at rupture, in order to prevent the edges from crushing into the
fibres of the test piece.

_Measuring the deflection_: The method of measuring deflection
of large beams can be used for small sizes, but because of the
shortness of the span and consequent slight deformation in the
latter, it is hardly accurate enough for good work. The special
deflectometer shown in Fig. 31 allows closer reading, as it
magnifies the deflection ten times. It rests on two small nails
driven in the beam on the neutral plane and vertically above the
supports. The fine wire on the wheel at the base of the
indicator is attached to another small nail driven in the beam
on the neutral plane midway between the end nails. All three
nails should be in place before the beam is put into the
machine. The indicator is adjustable by means of a thumb-screw
at the base and is set at zero before the load is applied.
Deflections are read to the nearest 0.001 inch. For rate of
application of load see SPEED OF TESTING MACHINE, above. The
speed should be uniform from start to finish without stopping.
Readings must be made "on the fly."

_Log of the test_: The log sheets used for small beams (see Fig.
32) are the same as for large sizes and the procedure is
practically identical. The stress-strain diagram is continued to
or beyond the maximum load, and in a portion of the tests should
be continued to six-inch deflection or until the specimen fails
to support a load of 200 pounds. Deflection readings for equal
increments of load are taken until well beyond the elastic
limit, after which the scale beam is kept balanced and the load
read for each 0.1 inch deflection. The load and deflection at
first failure, the maximum load, and any points of sudden change
should be shown on the diagram, even though they do not occur at
one of the regular points. A brief description of the failure
and the nature of any defects is entered on the log sheet.

[Illustration: FIG. 32.--Sample log sheet, giving full details
of a transverse bending test on a small pine beam.]

_Calculating the results_: The formulæ used in calculating the
results of tests on small rectangular simple beams are as
follows:

              0.75 P
     (1) J = --------
               b h

              1.5 P_{1} l
     (2) r = -------------
                b h^{2}

              1.5 P l
     (3) R = ---------
              b h^{2}

              P_{1} l^{3}
     (4) E = -------------
              4 D b h^{3}

              P_{1} D
     (5) S = ---------
                2 V

The same legend is used as in BENDING LARGE BEAMS. The weight of
the beam itself is disregarded.



ENDWISE COMPRESSION


_Apparatus_: An ordinary static testing machine and a
compressometer are required. (See Fig. 33.)

[Illustration: FIG. 33.--Endwise compression test, showing
method of measuring the deformation by means of a
compressometer.]

_Preparing the material_: Two classes of specimens are commonly
used, namely, (1) posts 24 inches in length, and (2) small clear
blocks approximately 2" X 2" X 8". The specimens are surfaced on
all four sides and both ends squared smoothly and evenly. They
are carefully weighed, measured, rate of growth and proportion
of late wood determined, as in bending tests. After the test a
moisture section is cut and weighed. Ordinarily these specimens
should be free from defects.

_Sketching_: Sketches are made of each end of the specimens to
show the character of the growth. After testing, the manner of
failure is shown for all four sides, and the various parts of
the failure are numbered in the order of their occurrence.

_Adjusting specimen in machine_: The compressometer collars are
