Repository: unfodev/charosc

# Charosc

**Unfinished work in progress**

TODO: Write a gem description

## Usage

TODO: Write usage instructions here

File: share/pg12299.orig.txt (part 10 of 10)
|               | R = ----------- +----------------------------|
|               |     compressive | Pull apart | Crush endwise |
|               |      strength   |            |               |
|---------------+-----------------+------------+---------------|
News, Vol. XXXIII, Mch. 14, 1895.



PART III. PUBLICATIONS OF THE U.S. GOVERNMENT ON THE MECHANICAL
            PROPERTIES OF WOOD, AND TIMBER TESTING


MISCELLANEOUS


House Misc. Doc. 42, pt. 9, 47th Cong., 2d sess., 1884. (Vol.
IX, Tenth Census report.) Report on the forests of North America
(exclusive of Mexico). Part II, The Woods of the United States.

House Report No. 1442, 53d Cong., 2d sess. Investigations and
tests of American timber. 1894, pp. 4.

War Dept. Doc. 1. Resolutions of the conventions held at Munich,
Dresden, Berlin, and Vienna, for the purpose of adopting uniform
methods for testing construction materials with regard to their
mechanical properties. By J. Bauschinger. Translated by O.M.
Carter and E.A. Gieseler. 1896, pp. 44.

War Dept. Doc. 11. On tests of construction materials.
Translations from the French and from the German. By O.M. Carter
and E.A. Gieseler. 1896, pp. 84.

House Doc. No. 181, 55th Cong., 3d sess. Report upon the
forestry investigations of the U.S. Department of Agriculture,
1877-1898. By B.E. Fernow, 1899, pp. 401. Contains chapter on
The work in timber physics in the Division of Forestry, by
Filibert Roth, pp. 330-395.


FOREST SERVICE


Cir. 7--The Government timber tests [189-], pp. 4.

Cir. 8--Strength of "boxed" or "turpentine" timber. 1892, pp. 4.

Bul. 6--Timber Physics. Pt. I. Preliminary report. 1. Need of
the investigation. 2. Scope and historical development of the
science of "timber physics." 3. Organization and methods of
timber examinations in the Division of Forestry. By B.E. Fernow,
1892, pp. 57.

Unnumbered Cir.--Instructions for the collection of test pieces
of pines for timber investigations [1893], pp. 4.

Cir. 9--Effect of turpentine gathering on the timber of longleaf
pine. By B.E. Fernow [1893], p. 1.

Bul. 8--Timber physics. Pt. II. Progress report. Results of
investigations on longleaf pine. 1893, pp. 92.

Bul. 10--Timber: an elementary discussion of the characteristics
and properties of wood. By Filibert Roth. 1895, pp. 88.

Bul. 12--Economical designing of timber trestle bridges. By A.L.
Johnson, 1896, pp. 57.

Cir. 12--Southern pine, mechanical and physical properties.
1896, pp. 12.

Cir. 15--Summary of mechanical tests on thirty-two species of
American woods. 1897, pp. 12.

Cir. 18--Progress in timber physics. 1898, pp. 20.

Cir. 19--Progress in timber physics: Bald cypress (_Taxodium
distichum_). By Filibert Roth, 1898, pp. 24.

Y.B. Extr. 288--Tests on the physical properties of woods. By
F.E. Olmstead, 1902, pp. 533-538.

Unnumbered Cir.--Timber tests. [1903], pp. 15.

Unnumbered Cir.--Timber preservation and timber testing at the
Louisiana Purchase Exposition. 1904, pp. 6.

Cir. 32--Progress report on the strength of structural timber.
By W.K. Hatt, 1904, pp. 28.

Bul. 58--The red gum. By Alfred Chittenden. Includes a
discussion of The mechanical properties of red gum wood, by W.K.
Hatt. 1905, pp. 56.

Cir. 38--Instructions to engineers of timber tests. By W.K.
Hatt, 1906, pp. 55. Revised edition, 1909, pp. 56.

Cir. 39--Experiments on the strength of treated timber. By W.K.
Hatt, 1906, pp. 31. Revised edition, 1908.

Bul. 70--Effect of moisture upon the strength and stiffness of
wood. By H.D. Tiemann, 1906, pp. 144.

Cir. 46--Holding force of railroad spikes in wooden ties. By
W.K. Hatt, 1906, pp. 7.

Cir. 47--Strength of packing boxes of various woods. By W.K.
Hatt, 1906, pp. 7.

Cir. 108--The strength of wood as influenced by moisture. By
H.D. Tiemann, 1907, pp. 42.

Cir. 115--Second progress report on the strength of structural
timber. By W.K. Hatt, 1907, pp. 39.

Cir. 142--Tests of vehicle and implement woods. By H.B. Holroyd
and H.S. Betts, 1908, pp. 29.

Cir. 146--Experiments with railway cross-ties. By H.B. Eastman,
1908, pp. 32.

Cir. 179--Utilization of California eucalypts. By H.S. Betts and
C. Stowell Smith, 1910, pp. 30.

Bul. 75--California tanbark oak. Part II, Utilization of the
wood of tanbark oak, by H.S. Betts, 1911, pp. 24-32.

Bul. 88--Properties and uses of Douglas fir. By McGarvey Cline
and J.B. Knapp, 1911, pp. 75.

Cir. 189--Strength values for structural timbers. By McGarvey
Cline, 1912, pp. 8.

Cir. 193--Mechanical properties of redwood. By A.L. Heim, 1912,
pp. 32.

Bul. 108--Tests of structural timbers. By McGarvey Cline and
A.L. Heim, 1912, pp. 1231.

Bul. 112--Fire-killed Douglas fir: a study of its rate of
deterioration, usability, and strength. By J.B. Knapp, 1912, pp.
18.

Bul. 115--Mechanical properties of western hemlock. By O.P.M.
Goss, 1913, pp. 45.

Bul. 122--Mechanical properties of western larch. By O.P.M.
Goss, 1913, pp. 45.

Cir. 213--Mechanical properties of woods grown in the United
States. 1913, pp. 4.

Cir. 214--Tests of packing boxes of various forms. By John A.
Newlin, 1913, pp. 23.

Review Forest Service Investigations. 1913. [Outline of
investigations.] Vol. I, pp. 17-21. A microscopic study of the
mechanical failure of wood, by Warren D. Brush. Vol. II, pp.
33-38.

Bul. 67, U.S.D.A.--Tests of Rocky Mountain woods for telephone
poles. By Norman deW. Betts and A.L. Heim, 1914, pp. 28.

Bul. 77, U.S.D.A.--Rocky Mountain mine timbers. By Norman deW.
Betts, 1914, pp. 34.

Bul. 86, U.S.D.A.--Tests of wooden barrels. By J.A. Newlin,
1914, pp. 12.


REPORTS OF TESTS ON THE STRENGTH OF STRUCTURAL MATERIAL, MADE AT
THE WATERTOWN ARSENAL, MASS.


House Ex. Doc. No. 12, 47th Cong., 1st sess., 1882. Strength of
wood grown on the Pacific slope, pp. 19-93.

Senate Ex. Doc. No. 1, 47th Cong., 2d sess., 1883. Resistance of
white and yellow pines to forces of compression in the direction
of the fibers, as used for columns, or posts, pp. 239-395.

Senate Ex. Doc. No. 5, 48th Cong., 1st sess., 1884. Tests of
California laurel wood by compression, indentation, shearing,
transverse tension, pp. 223-236. Tests of North American woods
(under supervision of Prof. C.S. Sargent in charge of the
forestry division of the Tenth Census), with 16 photographs of
fractures of American woods, pp. 237-347.

Senate Ex. Doc. No. 35, 49th Cong., 1st sess., 1885. Adhesion of
nails, spikes, and screws in various woods. Experiments on the
resistance of cut nails, wire nails (steel), wood screws, lag
screws in white pine, yellow pine, chestnut, white oak, and
laurel, pp. 448-471.

House Ex. Doc. No. 14, 51st Cong., 1st sess., 1890. Adhesion of
spikes and bolts in railroad ties, pp. 595-617.

House Ex. Doc. No. 161, 52d Cong., 1st sess., 1892. Adhesion of
nails in wood, pp. 744-745.

House Ex. Doc. No. 92, 53d Cong., 3d sess., 1895.
Woods--compression tests (endwise compression), pp. 471-476.

House Doc. No. 54, 54th Cong., 1st sess., 1896. Compression
tests on Douglas fir wood, pp. 536-563. Expansion and
contraction of oak and pine wood, pp. 567-574.

House Doc. No. 164, 55th Cong., 2d sess., 1898. Compression
tests of timber posts, pp. 405-411. New posts of yellow pine and
spruce, pp. 413-450; Old yellow pine posts from Boston Fire
Brick Co. building, No. 394 Federal St., Boston, Mass., pp.
451-473.

House Doc. No. 143, 55th Cong., 3d sess., 1899. Fire-proofed
wood (endwise and transverse tests), pp. 676-681.

House Doc. No. 190, 56th Cong., 2d sess., 1901. Cypress wood for
United States Engineer Corps; compression and transverse tests,
pp. 1121-1126. Old white pine and red oak from roof trusses of
Old South Church, Boston, Mass., pp. 1127-1130. Compression of
rubber, balata, and wood buffers, pp. 1149-1158.

House Doc. No. 335, 57th Cong., 2d sess., 1903. Douglas fir and
white oak woods. Transverse and shearing tests; also
observations on heat conductivity of sticks over wood fires and
a stick exposed to low temperature. Expansion crosswise the
grain of wood after submersion, pp. 519-561. Adhesion of lag
screws and bolts in wood, pp. 563-578.





End of the Project Gutenberg EBook of The Mechanical Properties of Wood
by Samuel J. Record

*** END OF THIS PROJECT GUTENBERG EBOOK THE MECHANICAL PROPERTIES OF WOOD ***

***** This file should be named 12299-8.txt or 12299-8.zip *****
This and all associated files of various formats will be found in:
        http://www.gutenberg.net/1/2/2/9/12299/

Produced by Curtis Weyant, GF Untermeyer and PG Distributed
Proofreaders.  Scans provided by Case Western Reserve University's
Preservation Department http://www.cwru.edu/UL/preserve/general.htm


Updated editions will replace the previous one--the old editions
will be renamed.

Creating the works from public domain print editions means that no
one owns a United States copyright in these works, so the Foundation
(and you!) can copy and distribute it in the United States without
permission and without paying copyright royalties.  Special rules,
set forth in the General Terms of Use part of this license, apply to
copying and distributing Project Gutenberg-tm electronic works to
protect the PROJECT GUTENBERG-tm concept and trademark.  Project
Gutenberg is a registered trademark, and may not be used if you
charge for the eBooks, unless you receive specific permission.  If you
do not charge anything for copies of this eBook, complying with the
rules is very easy.  You may use this eBook for nearly any purpose
such as creation of derivative works, reports, performances and
research.  They may be modified and printed and given away--you may do
practically ANYTHING with public domain eBooks.  Redistribution is
subject to the trademark license, especially commercial
redistribution.



*** START: FULL LICENSE ***

THE FULL PROJECT GUTENBERG LICENSE
PLEASE READ THIS BEFORE YOU DISTRIBUTE OR USE THIS WORK

To protect the Project Gutenberg-tm mission of promoting the free
distribution of electronic works, by using or distributing this work
(or any other work associated in any way with the phrase "Project
Gutenberg"), you agree to comply with all the terms of the Full Project
Gutenberg-tm License (available with this file or online at
http://gutenberg.net/license).


Section 1.  General Terms of Use and Redistributing Project Gutenberg-tm
electronic works

1.A.  By reading or using any part of this Project Gutenberg-tm
electronic work, you indicate that you have read, understand, agree to
and accept all the terms of this license and intellectual property
(trademark/copyright) agreement.  If you do not agree to abide by all
the terms of this agreement, you must cease using and return or destroy
all copies of Project Gutenberg-tm electronic works in your possession.
If you paid a fee for obtaining a copy of or access to a Project
Gutenberg-tm electronic work and you do not agree to be bound by the
terms of this agreement, you may obtain a refund from the person or
entity to whom you paid the fee as set forth in paragraph 1.E.8.

1.B.  "Project Gutenberg" is a registered trademark.  It may only be
used on or associated in any way with an electronic work by people who
agree to be bound by the terms of this agreement.  There are a few
things that you can do with most Project Gutenberg-tm electronic works
even without complying with the full terms of this agreement.  See
paragraph 1.C below.  There are a lot of things you can do with Project
Gutenberg-tm electronic works if you follow the terms of this agreement
and help preserve free future access to Project Gutenberg-tm electronic
works.  See paragraph 1.E below.

1.C.  The Project Gutenberg Literary Archive Foundation ("the Foundation"
or PGLAF), owns a compilation copyright in the collection of Project
Gutenberg-tm electronic works.  Nearly all the individual works in the
collection are in the public domain in the United States.  If an
individual work is in the public domain in the United States and you are
located in the United States, we do not claim a right to prevent you from
copying, distributing, performing, displaying or creating derivative
works based on the work as long as all references to Project Gutenberg
are removed.  Of course, we hope that you will support the Project
Gutenberg-tm mission of promoting free access to electronic works by
freely sharing Project Gutenberg-tm works in compliance with the terms of
this agreement for keeping the Project Gutenberg-tm name associated with
the work.  You can easily comply with the terms of this agreement by
keeping this work in the same format with its attached full Project
Gutenberg-tm License when you share it without charge with others.

1.D.  The copyright laws of the place where you are located also govern
what you can do with this work.  Copyright laws in most countries are in
a constant state of change.  If you are outside the United States, check
the laws of your country in addition to the terms of this agreement
before downloading, copying, displaying, performing, distributing or
creating derivative works based on this work or any other Project
Gutenberg-tm work.  The Foundation makes no representations concerning
the copyright status of any work in any country outside the United
States.

1.E.  Unless you have removed all references to Project Gutenberg:

1.E.1.  The following sentence, with active links to, or other immediate
access to, the full Project Gutenberg-tm License must appear prominently
whenever any copy of a Project Gutenberg-tm work (any work on which the
phrase "Project Gutenberg" appears, or with which the phrase "Project
Gutenberg" is associated) is accessed, displayed, performed, viewed,
copied or distributed:

This eBook is for the use of anyone anywhere at no cost and with
almost no restrictions whatsoever.  You may copy it, give it away or
re-use it under the terms of the Project Gutenberg License included
with this eBook or online at www.gutenberg.net

1.E.2.  If an individual Project Gutenberg-tm electronic work is derived
from the public domain (does not contain a notice indicating that it is
posted with permission of the copyright holder), the work can be copied
and distributed to anyone in the United States without paying any fees
or charges.  If you are redistributing or providing access to a work
with the phrase "Project Gutenberg" associated with or appearing on the
work, you must comply either with the requirements of paragraphs 1.E.1
through 1.E.7 or obtain permission for the use of the work and the
Project Gutenberg-tm trademark as set forth in paragraphs 1.E.8 or
1.E.9.

1.E.3.  If an individual Project Gutenberg-tm electronic work is posted
with the permission of the copyright holder, your use and distribution
must comply with both paragraphs 1.E.1 through 1.E.7 and any additional
terms imposed by the copyright holder.  Additional terms will be linked
to the Project Gutenberg-tm License for all works posted with the
permission of the copyright holder found at the beginning of this work.

1.E.4.  Do not unlink or detach or remove the full Project Gutenberg-tm
License terms from this work, or any files containing a part of this
work or any other work associated with Project Gutenberg-tm.

1.E.5.  Do not copy, display, perform, distribute or redistribute this
electronic work, or any part of this electronic work, without
prominently displaying the sentence set forth in paragraph 1.E.1 with
active links or immediate access to the full terms of the Project
Gutenberg-tm License.

1.E.6.  You may convert to and distribute this work in any binary,
compressed, marked up, nonproprietary or proprietary form, including any
word processing or hypertext form.  However, if you provide access to or
distribute copies of a Project Gutenberg-tm work in a format other than
"Plain Vanilla ASCII" or other format used in the official version
posted on the official Project Gutenberg-tm web site (www.gutenberg.net),
you must, at no additional cost, fee or expense to the user, provide a
copy, a means of exporting a copy, or a means of obtaining a copy upon
request, of the work in its original "Plain Vanilla ASCII" or other
form.  Any alternate format must include the full Project Gutenberg-tm
License as specified in paragraph 1.E.1.

1.E.7.  Do not charge a fee for access to, viewing, displaying,
performing, copying or distributing any Project Gutenberg-tm works
unless you comply with paragraph 1.E.8 or 1.E.9.

1.E.8.  You may charge a reasonable fee for copies of or providing
access to or distributing Project Gutenberg-tm electronic works provided
that

- You pay a royalty fee of 20% of the gross profits you derive from
     the use of Project Gutenberg-tm works calculated using the method
     you already use to calculate your applicable taxes.  The fee is
     owed to the owner of the Project Gutenberg-tm trademark, but he
     has agreed to donate royalties under this paragraph to the
     Project Gutenberg Literary Archive Foundation.  Royalty payments
     must be paid within 60 days following each date on which you
     prepare (or are legally required to prepare) your periodic tax
     returns.  Royalty payments should be clearly marked as such and
     sent to the Project Gutenberg Literary Archive Foundation at the
     address specified in Section 4, "Information about donations to
     the Project Gutenberg Literary Archive Foundation."

- You provide a full refund of any money paid by a user who notifies
     you in writing (or by e-mail) within 30 days of receipt that s/he
     does not agree to the terms of the full Project Gutenberg-tm
     License.  You must require such a user to return or
     destroy all copies of the works possessed in a physical medium
     and discontinue all use of and all access to other copies of
     Project Gutenberg-tm works.

- You provide, in accordance with paragraph 1.F.3, a full refund of any
     money paid for a work or a replacement copy, if a defect in the
     electronic work is discovered and reported to you within 90 days
     of receipt of the work.

- You comply with all other terms of this agreement for free
     distribution of Project Gutenberg-tm works.

1.E.9.  If you wish to charge a fee or distribute a Project Gutenberg-tm
electronic work or group of works on different terms than are set
forth in this agreement, you must obtain permission in writing from
both the Project Gutenberg Literary Archive Foundation and Michael
Hart, the owner of the Project Gutenberg-tm trademark.  Contact the
Foundation as set forth in Section 3 below.

1.F.

1.F.1.  Project Gutenberg volunteers and employees expend considerable
effort to identify, do copyright research on, transcribe and proofread
public domain works in creating the Project Gutenberg-tm
collection.  Despite these efforts, Project Gutenberg-tm electronic
works, and the medium on which they may be stored, may contain
"Defects," such as, but not limited to, incomplete, inaccurate or
corrupt data, transcription errors, a copyright or other intellectual
property infringement, a defective or damaged disk or other medium, a
computer virus, or computer codes that damage or cannot be read by
your equipment.

1.F.2.  LIMITED WARRANTY, DISCLAIMER OF DAMAGES - Except for the "Right
of Replacement or Refund" described in paragraph 1.F.3, the Project
Gutenberg Literary Archive Foundation, the owner of the Project
Gutenberg-tm trademark, and any other party distributing a Project
Gutenberg-tm electronic work under this agreement, disclaim all
liability to you for damages, costs and expenses, including legal
fees.  YOU AGREE THAT YOU HAVE NO REMEDIES FOR NEGLIGENCE, STRICT
LIABILITY, BREACH OF WARRANTY OR BREACH OF CONTRACT EXCEPT THOSE
PROVIDED IN PARAGRAPH F3.  YOU AGREE THAT THE FOUNDATION, THE
TRADEMARK OWNER, AND ANY DISTRIBUTOR UNDER THIS AGREEMENT WILL NOT BE
LIABLE TO YOU FOR ACTUAL, DIRECT, INDIRECT, CONSEQUENTIAL, PUNITIVE OR
INCIDENTAL DAMAGES EVEN IF YOU GIVE NOTICE OF THE POSSIBILITY OF SUCH
DAMAGE.

1.F.3.  LIMITED RIGHT OF REPLACEMENT OR REFUND - If you discover a
defect in this electronic work within 90 days of receiving it, you can
receive a refund of the money (if any) you paid for it by sending a
written explanation to the person you received the work from.  If you
received the work on a physical medium, you must return the medium with
your written explanation.  The person or entity that provided you with
the defective work may elect to provide a replacement copy in lieu of a
refund.  If you received the work electronically, the person or entity
providing it to you may choose to give you a second opportunity to
receive the work electronically in lieu of a refund.  If the second copy
is also defective, you may demand a refund in writing without further
opportunities to fix the problem.

1.F.4.  Except for the limited right of replacement or refund set forth
in paragraph 1.F.3, this work is provided to you 'AS-IS', WITH NO OTHER
WARRANTIES OF ANY KIND, EXPRESS OR IMPLIED, INCLUDING BUT NOT LIMITED TO
WARRANTIES OF MERCHANTIBILITY OR FITNESS FOR ANY PURPOSE.

1.F.5.  Some states do not allow disclaimers of certain implied
warranties or the exclusion or limitation of certain types of damages.
If any disclaimer or limitation set forth in this agreement violates the
law of the state applicable to this agreement, the agreement shall be
interpreted to make the maximum disclaimer or limitation permitted by
the applicable state law.  The invalidity or unenforceability of any
provision of this agreement shall not void the remaining provisions.

1.F.6.  INDEMNITY - You agree to indemnify and hold the Foundation, the
trademark owner, any agent or employee of the Foundation, anyone
providing copies of Project Gutenberg-tm electronic works in accordance
with this agreement, and any volunteers associated with the production,
promotion and distribution of Project Gutenberg-tm electronic works,
harmless from all liability, costs and expenses, including legal fees,
that arise directly or indirectly from any of the following which you do
or cause to occur: (a) distribution of this or any Project Gutenberg-tm
work, (b) alteration, modification, or additions or deletions to any
Project Gutenberg-tm work, and (c) any Defect you cause.


Section  2.  Information about the Mission of Project Gutenberg-tm

Project Gutenberg-tm is synonymous with the free distribution of
electronic works in formats readable by the widest variety of computers
including obsolete, old, middle-aged and new computers.  It exists
because of the efforts of hundreds of volunteers and donations from
people in all walks of life.

Volunteers and financial support to provide volunteers with the
assistance they need, is critical to reaching Project Gutenberg-tm's
goals and ensuring that the Project Gutenberg-tm collection will
remain freely available for generations to come.  In 2001, the Project
Gutenberg Literary Archive Foundation was created to provide a secure
and permanent future for Project Gutenberg-tm and future generations.
To learn more about the Project Gutenberg Literary Archive Foundation
and how your efforts and donations can help, see Sections 3 and 4
and the Foundation web page at http://www.pglaf.org.


Section 3.  Information about the Project Gutenberg Literary Archive
Foundation

The Project Gutenberg Literary Archive Foundation is a non profit
501(c)(3) educational corporation organized under the laws of the
state of Mississippi and granted tax exempt status by the Internal
Revenue Service.  The Foundation's EIN or federal tax identification
number is 64-6221541.  Its 501(c)(3) letter is posted at
http://pglaf.org/fundraising.  Contributions to the Project Gutenberg
Literary Archive Foundation are tax deductible to the full extent
permitted by U.S. federal laws and your state's laws.

The Foundation's principal office is located at 4557 Melan Dr. S.
Fairbanks, AK, 99712., but its volunteers and employees are scattered
throughout numerous locations.  Its business office is located at
809 North 1500 West, Salt Lake City, UT 84116, (801) 596-1887, email
business@pglaf.org.  Email contact links and up to date contact
information can be found at the Foundation's web site and official
page at http://pglaf.org

For additional contact information:
     Dr. Gregory B. Newby
     Chief Executive and Director
     gbnewby@pglaf.org

Section 4.  Information about Donations to the Project Gutenberg
Literary Archive Foundation

Project Gutenberg-tm depends upon and cannot survive without wide
spread public support and donations to carry out its mission of
increasing the number of public domain and licensed works that can be
freely distributed in machine readable form accessible by the widest
array of equipment including outdated equipment.  Many small donations
($1 to $5,000) are particularly important to maintaining tax exempt
status with the IRS.

The Foundation is committed to complying with the laws regulating
charities and charitable donations in all 50 states of the United
States.  Compliance requirements are not uniform and it takes a
considerable effort, much paperwork and many fees to meet and keep up
with these requirements.  We do not solicit donations in locations
where we have not received written confirmation of compliance.  To
SEND DONATIONS or determine the status of compliance for any
particular state visit http://pglaf.org

While we cannot and do not solicit contributions from states where we
have not met the solicitation requirements, we know of no prohibition
against accepting unsolicited donations from donors in such states who
approach us with offers to donate.

International donations are gratefully accepted, but we cannot make
any statements concerning tax treatment of donations received from
outside the United States.  U.S. laws alone swamp our small staff.

Please check the Project Gutenberg Web pages for current donation
methods and addresses.  Donations are accepted in a number of other
ways including including checks, online payments and credit card
donations.  To donate, please visit: http://pglaf.org/donate


Section 5.  General Information About Project Gutenberg-tm electronic
works.

Professor Michael S. Hart is the originator of the Project Gutenberg-tm
concept of a library of electronic works that could be freely shared
with anyone.  For thirty years, he produced and distributed Project
Gutenberg-tm eBooks with only a loose network of volunteer support.

Project Gutenberg-tm eBooks are often created from several printed
editions, all of which are confirmed as Public Domain in the U.S.
unless a copyright notice is included.  Thus, we do not necessarily
keep eBooks in compliance with any particular paper edition.

Each eBook is in a subdirectory of the same number as the eBook's
eBook number, often in several formats including plain vanilla ASCII,
compressed (zipped), HTML and others.

Corrected EDITIONS of our eBooks replace the old file and take over
the old filename and etext number.  The replaced older file is renamed.
VERSIONS based on separate sources are treated as new eBooks receiving
new filenames and etext numbers.

Most people start at our Web site which has the main PG search facility:

     http://www.gutenberg.net

This Web site includes information about Project Gutenberg-tm,
including how to make donations to the Project Gutenberg Literary
Archive Foundation, how to help produce our new eBooks, and how to
subscribe to our email newsletter to hear about new eBooks.

EBooks posted prior to November 2003, with eBook numbers BELOW #10000,
are filed in directories based on their release date.  If you want to
download any of these eBooks directly, rather than using the regular
search system you may utilize the following addresses and just
download by the etext year. For example:

     http://www.gutenberg.net/etext06

    (Or /etext 05, 04, 03, 02, 01, 00, 99,
     98, 97, 96, 95, 94, 93, 92, 92, 91 or 90)

EBooks posted since November 2003, with etext numbers OVER #10000, are
filed in a different way.  The year of a release date is no longer part
of the directory path.  The path is based on the etext number (which is
identical to the filename).  The path to the file is made up of single
digits corresponding to all but the last digit in the filename.  For
example an eBook of filename 10234 would be found at:

     http://www.gutenberg.net/1/0/2/3/10234

or filename 24689 would be found at:
     http://www.gutenberg.net/2/4/6/8/24689

An alternative method of locating eBooks:
     http://www.gutenberg.net/GUTINDEX.ALL
